Repository: Bhargav-Naidu-29/Study-of-Growth-Techniques-and-Structural-Analysis-of-2D-van-der-Waals-Material

# Study-of-Growth-Techniques-and-Structural-Analysis-of-2D-van-der-Waals-Material

## 📘 Overview

This project focuses on the structural analysis of **2D van der Waals (vdW) materials**, particularly **PbTaSe₂**, using experimental XRD data. The project emphasizes the refinement process and crystallographic characterization in the absence of synthesis infrastructure, applying advanced tools like FullProf and Match! for data analysis.

---

## 🧪 Objectives

- Analyze PbTaSe₂ crystal structure using powder XRD data.
- Perform phase identification via **Match!** software.
- Refine diffraction data using **FullProf**, addressing challenges like texture and impurity peaks.
- Compare experimental parameters with reference datasets from the **Materials Project**.

---

## 🔧 Tools and Technologies

- 🔍 **Match!** for phase identification  
- 🧬 **FullProf Suite** for Rietveld refinement  
- 📊 **Origin** for data preprocessing and filtering  
- 🧾 **Crystallographic Databases**: COD, Materials Project  
- 🖋️ **LaTeX** for report documentation  

---

## 🧱 Methodology

### 📌 Sample Preparation & XRD Scanning
- Vanadium used as a standard sample; PbTaSe₂ as the primary target.
- Powdered samples scanned using a Cu X-ray source (40 kV, 30 mA).
- Scan Range: 10°–90°  | Step Size: 0.01°  | Format: `.xy`

### 🔎 Phase Identification

- Match! software matched PbTaSe₂ to space group **P$\bar{3}$m1** from the Materials Project.
---

## ⚙️ Refinement Using FullProf

- Applied Rietveld refinement on both Vanadium and PbTaSe₂.
- Corrected for texture using **March–Dollase** model.
- Removed oil contamination peaks with **Origin**.
- Excluded ghost peaks from Kβ radiation using **Bragg’s Law validation**.

**Vanadium (Standard Sample):**

**PbTaSe₂ Final Refinement:**
---

## 📐 Texture Representation and Comparison

Texture (preferred orientation) was observed along the \( l \)-direction in PbTaSe₂, leading to intensity distortions. Below is a comparison of the database vs experimental data to show the impact:

<table>
<tr>
<td align="center"><strong>Database Reference</strong></td>
<td align="center"><strong>Experimental Data</strong></td>
</tr>
<tr>
<td><img src="graphs/PbTaSe2Database.png" width="100%"></td>
<td><img src="graphs/PbTaSe2Original.png" width="100%"></td>
</tr>
</table>

---

## 📊 Results Summary

| Parameter               | Experimental     | Materials Project |
|------------------------|------------------|-------------------|
| Crystal System         | Trigonal         | Trigonal          |
| Space Group            | P$\bar{3}$m1     | P$\bar{3}$m1      |
| Lattice Parameter \(a\)| 3.44 Å           | 3.435 Å           |
| Lattice Parameter \(c\)| 9.38 Å           | 9.365 Å           |
| Refined χ² Value       | 18.3             | N/A               |

---

## 🧠 Key Learnings

- Developed end-to-end crystallographic analysis skills from XRD data to final refinement.
- Understood and corrected practical issues: texture, impurity, and Kβ radiation effects.
- Validated experimental lattice parameters against reference datasets successfully.

---

## 📌 Conclusion

This project demonstrates how open-source tools can be leveraged for high-accuracy structural analysis of complex 2D materials. Despite limited synthesis infrastructure, key crystallographic properties of PbTaSe₂ were successfully identified, refined, and validated against standard databases.

---

> **Supervisor**: Dr. Ritu Gupta  
> **Course Code**: CP301  
> **Author**: Bhargav Naidu Palavalasa  
> [🔗 GitHub Repository](https://github.com/Bhargav-Naidu-29/Growth-Techniques-and-Structural-Analysis-of-2D-van-der-Waals-Materials)

File: PbTaSe2/TaPbSe2.pcr
COMM data_TaPbSe2
! Files => DAT-file: ,  PCR-file: C:\Users\palav\Downloads\ZipPbTaS2\PbTaSe2\TaPbSe2
!Job Npr Nph Nba Nex Nsc Nor Dum Iwg Ilo Ias Res Ste Nre Cry Uni Cor Opt Aut
   0   5   1  89   3   0   1   1   0   0   1   0   0   0   0   0   0   0   1
!
!Ipr Ppl Ioc Mat Pcr Ls1 Ls2 Ls3 NLI Prf Ins Rpa Sym Hkl Fou Sho Ana
   1   0   2   0   1   1   4   0   0   3   0   1   1   0   0   1   0
!
! Lambda1  Lambda2    Ratio    Bkpos    Wdt    Cthm     muR   AsyLim   Rpolarz  2nd-muR -> Patt# 1
 1.540560 1.544390  0.50000   40.000  8.0000  0.9100  0.0000    0.00    0.0000  0.0000
!
!NCY  Eps  R_at  R_an  R_pr  R_gl     Thmin       Step       Thmax    PSD    Sent0
 15  0.30  1.00  1.00  1.00  1.00     10.0000   0.010000    90.0000   0.000   0.000
!
!2Theta/TOF/E(Kev)   Background  for Pattern#  1
        10.5300       543.8306          0.00
        11.1300       543.5580          0.00
        11.8600       559.7150          0.00
        12.7500       572.8835          0.00
        13.6200       688.8817          0.00
        15.1000       738.6155          0.00
        15.5500       702.5939          0.00
        16.4100       718.0938          0.00
        17.4700       857.7390          0.00
        18.1100       561.0981          0.00
        19.8600       764.8694          0.00
        20.7000      1014.6328          0.00
        20.8400      1040.9966          0.00
        22.5000       972.0596          0.00
        23.2800       967.5128          0.00
        24.1100       855.3289          0.00
        24.6600       826.9957          0.00
        25.7900       794.3928          0.00
        26.2100       799.1228          0.00
        27.3400       846.6271          0.00
        28.0200       957.2042          0.00
        29.4600      1199.7068          0.00
        30.4100      1371.4353          0.00
        30.9100      1310.8104          0.00
        32.3300       928.6453          0.00
        33.3600       758.7542          0.00
        34.0900       718.3475          0.00
        34.2800       763.4297          0.00
        35.3200       837.2980          0.00
        36.7200      1469.2721          0.00
        37.5600       835.1681          0.00
        37.8900      1205.9520          0.00
        39.3800      1442.1310          0.00
        40.3100       919.0705          0.00
        40.5700       781.8574          0.00
        41.4700      2342.5789          0.00
        43.2100      1061.1300          0.00
        43.5100       989.6238          0.00
        44.4700       930.7664          0.00
        45.9500       745.4014          0.00
        46.7500       625.8091          0.00
        47.0400       684.2358          0.00
        48.0100       771.0154          0.00
        49.0100       678.9843          0.00
        50.3600       636.0279          0.00
        51.3400       712.2692          0.00
        51.3500       735.2071          0.00
        52.6300       725.5167          0.00
        53.8400       775.6771          0.00
        54.7600       494.4739          0.00
        55.2000       649.3145          0.00
        55.9600       696.0053          0.00
        56.7800       582.5695          0.00
        57.6800      1018.5137          0.00
        58.7100      1312.6857          0.00
        60.3300      1280.7314          0.00
        61.1500       662.8303          0.00
        61.3200       625.9590          0.00
        62.9400       639.5930          0.00
        63.6300       556.9155          0.00
        64.3200       774.4535          0.00
        64.9400       673.6496          0.00
        66.1300       627.4044          0.00
        66.6400       900.4869          0.00
        68.3700      1150.1448          0.00
        69.2500       849.3098          0.00
        69.4000       538.1876          0.00
        71.0900       664.5674          0.00
        71.9400       671.0646          0.00
        72.7200       624.8735          0.00
        73.2900       643.7361          0.00
        74.5400       624.9642          0.00
        74.7700       554.6008          0.00
        75.7600       504.4155          0.00
        76.7000       825.6636          0.00
        77.4800       831.4327          0.00
        79.1000       786.1769          0.00
        79.9300       772.3324          0.00
        81.0100       765.9336          0.00
        81.3600       787.3257          0.00
        81.9200       602.3000          0.00
        82.8600       545.5866          0.00
        84.4800       864.7969          0.00
        85.1700       834.0416          0.00
        85.9600       645.7956          0.00
        86.8100       250.9333          0.00
        88.0500       815.5838          0.00
        88.8800       718.7787          0.00
        89.1400       529.3298          0.00
! 
! Excluded regions (LowT  HighT) for Pattern#  1
       28.75       29.00
       38.48       38.55
       59.19       59.35
! 
!
       5    !Number of refined parameters
!
!  Zero    Code    SyCos    Code   SySin    Code  Lambda     Code MORE ->Patt# 1
  0.13409    0.0 -0.13194    0.0  0.24730    0.0 0.000000    0.00   0
!-------------------------------------------------------------------------------
!  Data for PHASE number:   1  ==> Current R_Bragg for Pattern#  1:   0.0000
!-------------------------------------------------------------------------------
data_TaPbSe2
!
!Nat Dis Ang Pr1 Pr2 Pr3 Jbt Irf Isy Str Furth       ATZ    Nvk Npr More
   4   0   0 0.0 0.0 1.0   0   0   0   0   0        556.303   0   5   0
!
!
P 1                      <--Space group symbol
!Atom   Typ       X        Y        Z     Biso       Occ     In Fin N_t Spc /Codes
Ta0    Ta     -0.06395 -0.00485  0.50763  0.53347   0.93892   0   0   0    0  
                  0.00     0.00     0.00     0.00      0.00
Pb1    Pb      0.58586  0.39406  0.00311  1.13475   1.20729   0   0   0    0  
                  0.00     0.00     0.00     0.00      0.00
Se2    Se      0.63035  0.36971  0.32291  1.34670   1.18401   0   0   0    0  
                  0.00     0.00     0.00     0.00      0.00
Se3    Se      0.63035  0.36971  0.32291  1.34670   0.99996   0   0   0    0  
                  0.00     0.00     0.00     0.00      0.00
!-------> Profile Parameters for Pattern #   1  ----> Phase #   1
!  Scale          Shape1      Bov      Str1      Str2      Str3   Strain-Model
 0.5699968E-03   1.72763  -3.11574   0.00000   0.00000   0.00000       0
      41.00000     0.000    51.000     0.000     0.000     0.000
!       U            V            W             X            Y         GauSiz      LorSiz    Size-Model
     0.549610    -0.183462     0.041851    -0.041401     0.000000    -0.001140  -999.000000       0
        11.00        21.00        31.00         0.00         0.00         0.00         0.00
!     a          b         c        alpha      beta       gamma      #Cell Info
   3.452302   3.443400   9.400346  90.163177  89.612961 119.768585   
    0.00000    0.00000    0.00000    0.00000    0.00000    0.00000
!  Pref1    Pref2      Asy1     Asy2     Asy3     Asy4  
  0.36923  0.51758  0.00000  0.00000  0.00000  0.00000
     0.00     0.00     0.00     0.00     0.00     0.00
!  2Th1/TOF1    2Th2/TOF2  Pattern to plot
      10.000      90.000       1
