Repository: Bhargav-Naidu-29/Study-of-Growth-Techniques-and-Structural-Analysis-of-2D-van-der-Waals-Material

# Study-of-Growth-Techniques-and-Structural-Analysis-of-2D-van-der-Waals-Material

## 📘 Overview

This project focuses on the structural analysis of **2D van der Waals (vdW) materials**, particularly **PbTaSe₂**, using experimental XRD data. The project emphasizes the refinement process and crystallographic characterization in the absence of synthesis infrastructure, applying advanced tools like FullProf and Match! for data analysis.

---

## 🧪 Objectives

- Analyze PbTaSe₂ crystal structure using powder XRD data.
- Perform phase identification via **Match!** software.
- Refine diffraction data using **FullProf**, addressing challenges like texture and impurity peaks.
- Compare experimental parameters with reference datasets from the **Materials Project**.

---

## 🔧 Tools and Technologies

- 🔍 **Match!** for phase identification  
- 🧬 **FullProf Suite** for Rietveld refinement  
- 📊 **Origin** for data preprocessing and filtering  
- 🧾 **Crystallographic Databases**: COD, Materials Project  
- 🖋️ **LaTeX** for report documentation  

---

## 🧱 Methodology

### 📌 Sample Preparation & XRD Scanning
- Vanadium used as a standard sample; PbTaSe₂ as the primary target.
- Powdered samples scanned using a Cu X-ray source (40 kV, 30 mA).
- Scan Range: 10°–90°  | Step Size: 0.01°  | Format: `.xy`

### 🔎 Phase Identification

- Match! software matched PbTaSe₂ to space group **P$\bar{3}$m1** from the Materials Project.
---

## ⚙️ Refinement Using FullProf

- Applied Rietveld refinement on both Vanadium and PbTaSe₂.
- Corrected for texture using **March–Dollase** model.
- Removed oil contamination peaks with **Origin**.
- Excluded ghost peaks from Kβ radiation using **Bragg’s Law validation**.

**Vanadium (Standard Sample):**

**PbTaSe₂ Final Refinement:**
---

## 📐 Texture Representation and Comparison

Texture (preferred orientation) was observed along the \( l \)-direction in PbTaSe₂, leading to intensity distortions. Below is a comparison of the database vs experimental data to show the impact:

<table>
<tr>
<td align="center"><strong>Database Reference</strong></td>
<td align="center"><strong>Experimental Data</strong></td>
</tr>
<tr>
<td><img src="graphs/PbTaSe2Database.png" width="100%"></td>
<td><img src="graphs/PbTaSe2Original.png" width="100%"></td>
</tr>
</table>

---

## 📊 Results Summary

| Parameter               | Experimental     | Materials Project |
|------------------------|------------------|-------------------|
| Crystal System         | Trigonal         | Trigonal          |
| Space Group            | P$\bar{3}$m1     | P$\bar{3}$m1      |
| Lattice Parameter \(a\)| 3.44 Å           | 3.435 Å           |
| Lattice Parameter \(c\)| 9.38 Å           | 9.365 Å           |
| Refined χ² Value       | 18.3             | N/A               |

---

## 🧠 Key Learnings

- Developed end-to-end crystallographic analysis skills from XRD data to final refinement.
- Understood and corrected practical issues: texture, impurity, and Kβ radiation effects.
- Validated experimental lattice parameters against reference datasets successfully.

---

## 📌 Conclusion

This project demonstrates how open-source tools can be leveraged for high-accuracy structural analysis of complex 2D materials. Despite limited synthesis infrastructure, key crystallographic properties of PbTaSe₂ were successfully identified, refined, and validated against standard databases.

---

> **Supervisor**: Dr. Ritu Gupta  
> **Course Code**: CP301  
> **Author**: Bhargav Naidu Palavalasa  
> [🔗 GitHub Repository](https://github.com/Bhargav-Naidu-29/Growth-Techniques-and-Structural-Analysis-of-2D-van-der-Waals-Materials)

File: Vanadium/AMS_DATA_Vanadium.out (part 1 of 9)


        **********************************************************
        ** PROGRAM FullProf.2k (Version 7.95 - Jan2023-ILL JRC) **
        **********************************************************
                       M U L T I -- P A T T E R N                 
            Rietveld, Profile Matching & Integrated Intensity     
                 Refinement of X-ray and/or Neutron Data


    Date: 14/05/2025  Time: 01:06:27.701                              

 => PCR file code: AMS_DATA_Vanadium
 => DAT file code: vanadium.dat         -> Relative contribution: 1.0000                                                            

 ==> CONDITIONS OF THIS RUN FOR PATTERN No.:  1

 => Global Refinement of X-ray powder diffraction data                                                                              
 => Global Refinement of X-ray powder diffraction data                                                                              
    Bragg-Brentano(X-rays) or Debye-Scherrer geometry(Neutrons)
 => Title: Second edition. Interscience Publishers, New York, New York

 => Number of phases:    1
 => Number of excluded regions:    0
 => Number of scattering factors supplied:    0
 => Conventional weights: w=1.0/Variance(yobs)
 => Asymmetry correction as in J.Appl.Cryst. 26,128(1993)
 => Background refined by polynomial function
 => The    5th default profile function was selected
 => Pseudo-Voigt function (ETA variable)
                 X-parameter correspond to: ETA=ETA0+X*2theta
                       pV(x)= ETA*L(x)+(1-ETA)*G(x)

 ==> INPUT/OUTPUT OPTIONS:

 => Output Obs and Calc intensities on last cycle
 => Generate file *.PRF for plot
 => Output Integrated Intensities
 => Print reflection list
 => Generate new input file *.PCR

 => Data supplied in free format for pattern:  1
 => Plot pattern at each cycle
 => Wavelengths:  1.54056 1.54439
 => Alpha2/Alpha1 ratio:   0.5000
 => Cos(Monochromator angle)=   0.9100
 => Asymmetry correction for angles lower than    0.000 degrees
 => Absorption correction (AC), muR-eff =   0.0000  0.0000
 => Base of peaks: 2.0*HW*    8.00

 => Number of cycles:   10
 => Relaxation factors ==>    for coordinates:  1.00
 => for anisotropic temperature factors:  1.00
 => for halfwidth/strain/size parameters:  1.00
 => for lattice constants and propagation vectors:  1.00
 => EPS-value for convergence:    0.3
 => Number of Least-Squares parameters varied:     4

 =>--------------------------->
 =>------->  PATTERN number:  1
 =>--------------------------->
 => Global parameters and codes ==>
 => Zero-point:    -0.0628   11.0000
 => Background parameters and codes ==>
 => Origin of polynomial at 2theta/TOF/E(KeV):   40.000  
  296.06      0.0000      0.0000      0.0000      0.0000      0.0000    
       41.00        0.00        0.00        0.00        0.00        0.00
 => Displacement peak-shift parameter and code:    -0.01    0.00
 => Transparency peak-shift parameter and code:    -0.01    0.00

 => Reading Intensity data  =>>

 ==> Angular range, step and number of points:
     2Thmin:      10.000000  2Thmax:      90.000000  Step:       0.010000  No. of points:   8001
 --------------------------------------------------------------------------------
 => Phase  No. 1
      Second edition. Interscience Publishers, New York, New York           
 --------------------------------------------------------------------------------
 =>-------> Pattern#  1
 => Crystal Structure Refinement
 => Preferred orientation vector:   0.0000  0.0000  1.0000

 =>-------> Data for PHASE: 1
 => Number of atoms:    1
 => Number of distance  constraints:    0
 => Number of angle     constraints:    0

 => Symmetry information on space group: I m 3 m             
 -> The multiplicity of the general position is:  96
 -> The space group is Centric (-1 at origin)   
 -> Lattice type  I: { 000; 1/2 1/2 1/2 }+                         
 -> Reduced set of symmetry operators:

  No.  IT   Symmetry symbol    Rotation part     Associated Translation
   1: ( 1)   1            -->     ( x, y, z) + {  0.0000  0.0000  0.0000}
   2: ( 4)   2 ( x, 0, 0) -->     ( x,-y,-z) + {  0.0000  0.0000  0.0000}
   3: ( 3)   2 ( 0, y, 0) -->     (-x, y,-z) + {  0.0000  0.0000  0.0000}
   4: ( 2)   2 ( 0, 0, z) -->     (-x,-y, z) + {  0.0000  0.0000  0.0000}
   5: ( 9)  3- ( x, x, x) -->     ( y, z, x) + {  0.0000  0.0000  0.0000}
   6: (12)  3- (-x, x,-x) -->     (-y,-z, x) + {  0.0000  0.0000  0.0000}
   7: (11)  3- (-x,-x, x) -->     ( y,-z,-x) + {  0.0000  0.0000  0.0000}
   8: (10)  3- ( x,-x,-x) -->     (-y, z,-x) + {  0.0000  0.0000  0.0000}
   9: ( 5)  3+ ( x, x, x) -->     ( z, x, y) + {  0.0000  0.0000  0.0000}
  10: ( 8)  3+ (-x,-x, x) -->     (-z, x,-y) + {  0.0000  0.0000  0.0000}
  11: ( 7)  3+ ( x,-x,-x) -->     (-z,-x, y) + {  0.0000  0.0000  0.0000}
  12: ( 6)  3+ (-x, x,-x) -->     ( z,-x,-y) + {  0.0000  0.0000  0.0000}
  13: (14)   2 ( x,-x, 0) -->     (-y,-x,-z) + {  0.0000  0.0000  0.0000}
  14: (15)  4- ( 0, 0, z) -->     ( y,-x, z) + {  0.0000  0.0000  0.0000}
  15: (16)  4+ ( 0, 0, z) -->     (-y, x, z) + {  0.0000  0.0000  0.0000}
  16: (13)   2 ( x, x, 0) -->     ( y, x,-z) + {  0.0000  0.0000  0.0000}
  17: (24)   2 (-x, 0, x) -->     (-z,-y,-x) + {  0.0000  0.0000  0.0000}
  18: (21)  4+ ( 0, y, 0) -->     ( z, y,-x) + {  0.0000  0.0000  0.0000}
  19: (22)   2 ( x, 0, x) -->     ( z,-y, x) + {  0.0000  0.0000  0.0000}
  20: (23)  4- ( 0, y, 0) -->     (-z, y, x) + {  0.0000  0.0000  0.0000}
  21: (19)   2 ( 0, y,-y) -->     (-x,-z,-y) + {  0.0000  0.0000  0.0000}
  22: (18)   2 ( 0, y, y) -->     (-x, z, y) + {  0.0000  0.0000  0.0000}
  23: (17)  4- ( x, 0, 0) -->     ( x, z,-y) + {  0.0000  0.0000  0.0000}
  24: (20)  4+ ( x, 0, 0) -->     ( x,-z, y) + {  0.0000  0.0000  0.0000}


        Information on Space Group: 
        --------------------------- 

 =>   Number of Space group: 229
 =>  Hermann-Mauguin Symbol: I m 3 m
 =>             Hall Symbol: -I 4 2 3
 =>            Setting Type: IT (Generated from Hermann-Mauguin symbol)
 =>          Crystal System: Cubic
 =>              Laue Class: m-3m
 =>             Point Group: m-3m
 =>         Bravais Lattice: I
 =>          Lattice Symbol: cI
 =>  Reduced Number of S.O.:  24
 =>    General multiplicity:  96
 =>          Centrosymmetry: Centric (-1 at origin)
 =>  Generators (exc. -1&L):   3
 =>         Asymmetric unit:  0.000 <= x <=  0.500
                              0.000 <= y <=  0.500
                              0.000 <= z <=  0.250
 => Centring vectors:  1
 => Latt( 1): (1/2,1/2,1/2)                                                                         

 => List of all Symmetry Operators and Symmetry Symbols

 => SYMM(  1): x,y,z                             Symbol: 1
 => SYMM(  2): x,-y,-z                           Symbol: 2 x,0,0
 => SYMM(  3): -x,y,-z                           Symbol: 2 0,y,0
 => SYMM(  4): -x,-y,z                           Symbol: 2 0,0,z
 => SYMM(  5): y,z,x                             Symbol: 3- x,x,x
 => SYMM(  6): -y,-z,x                           Symbol: 3+ x,-x,x
 => SYMM(  7): y,-z,-x                           Symbol: 3+ x,x,-x
 => SYMM(  8): -y,z,-x                           Symbol: 3- x,-x,-x
 => SYMM(  9): z,x,y                             Symbol: 3+ x,x,x
 => SYMM( 10): -z,x,-y                           Symbol: 3- x,x,-x
 => SYMM( 11): -z,-x,y                           Symbol: 3+ x,-x,-x
 => SYMM( 12): z,-x,-y                           Symbol: 3- x,-x,x
 => SYMM( 13): y,x,z                             Symbol: m x,x,z
 => SYMM( 14): -y,x,-z                           Symbol: -4- 0,0,z; 0,0,0
 => SYMM( 15): y,-x,-z                           Symbol: -4+ 0,0,z; 0,0,0
 => SYMM( 16): -y,-x,z                           Symbol: m x,-x,z
 => SYMM( 17): z,y,x                             Symbol: m x,y,x
 => SYMM( 18): -z,-y,x                           Symbol: -4+ 0,y,0; 0,0,0
 => SYMM( 19): -z,y,-x                           Symbol: m x,y,-x
 => SYMM( 20): z,-y,-x                           Symbol: -4- 0,y,0; 0,0,0
 => SYMM( 21): x,z,y                             Symbol: m x,y,y
 => SYMM( 22): x,-z,-y                           Symbol: m x,y,-y
 => SYMM( 23): -x,-z,y                           Symbol: -4- x,0,0; 0,0,0
 => SYMM( 24): -x,z,-y                           Symbol: -4+ x,0,0; 0,0,0
 => SYMM( 25): -x,-y,-z                          Symbol: -1 0,0,0
 => SYMM( 26): -x,y,z                            Symbol: m 0,y,z
 => SYMM( 27): x,-y,z                            Symbol: m x,0,z
 => SYMM( 28): x,y,-z                            Symbol: m x,y,0
 => SYMM( 29): -y,-z,-x                          Symbol: -3- x,x,x; 0,0,0
 => SYMM( 30): y,z,-x                            Symbol: -3+ x,-x,x; 0,0,0
 => SYMM( 31): -y,z,x                            Symbol: -3+ x,x,-x; 0,0,0
 => SYMM( 32): y,-z,x                            Symbol: -3- x,-x,-x; 0,0,0
 => SYMM( 33): -z,-x,-y                          Symbol: -3+ x,x,x; 0,0,0
 => SYMM( 34): z,-x,y                            Symbol: -3- x,x,-x; 0,0,0
 => SYMM( 35): z,x,-y                            Symbol: -3+ x,-x,-x; 0,0,0
 => SYMM( 36): -z,x,y                            Symbol: -3- x,-x,x; 0,0,0
 => SYMM( 37): -y,-x,-z                          Symbol: 2 x,-x,0
 => SYMM( 38): y,-x,z                            Symbol: 4- 0,0,z
 => SYMM( 39): -y,x,z                            Symbol: 4+ 0,0,z
 => SYMM( 40): y,x,-z                            Symbol: 2 x,x,0
 => SYMM( 41): -z,-y,-x                          Symbol: 2 x,0,-x
 => SYMM( 42): z,y,-x                            Symbol: 4+ 0,y,0
 => SYMM( 43): z,-y,x                            Symbol: 2 x,0,x
 => SYMM( 44): -z,y,x                            Symbol: 4- 0,y,0
 => SYMM( 45): -x,-z,-y                          Symbol: 2 0,y,-y
 => SYMM( 46): -x,z,y                            Symbol: 2 0,y,y
 => SYMM( 47): x,z,-y                            Symbol: 4- x,0,0
 => SYMM( 48): x,-z,y                            Symbol: 4+ x,0,0
 => SYMM( 49): x+1/2,y+1/2,z+1/2                 Symbol: t (1/2,1/2,1/2)
 => SYMM( 50): x+1/2,-y+1/2,-z+1/2               Symbol: 2 (1/2,0,0) x,1/4,1/4
 => SYMM( 51): -x+1/2,y+1/2,-z+1/2               Symbol: 2 (0,1/2,0) 1/4,y,1/4
 => SYMM( 52): -x+1/2,-y+1/2,z+1/2               Symbol: 2 (0,0,1/2) 1/4,1/4,z
 => SYMM( 53): y+1/2,z+1/2,x+1/2                 Symbol: 3- (1/2,1/2,1/2) x,x,x
 => SYMM( 54): -y+1/2,-z+1/2,x+1/2               Symbol: 3+ (1/6,-1/6,1/6) x,-x+1/3,x+1/3
 => SYMM( 55): y+1/2,-z+1/2,-x+1/2               Symbol: 3+ (1/6,1/6,-1/6) x,x-1/3,-x+2/3
 => SYMM( 56): -y+1/2,z+1/2,-x+1/2               Symbol: 3- (-1/6,1/6,1/6) x,-x+2/3,-x+1/3
 => SYMM( 57): z+1/2,x+1/2,y+1/2                 Symbol: 3+ (1/2,1/2,1/2) x,x,x
 => SYMM( 58): -z+1/2,x+1/2,-y+1/2               Symbol: 3- (1/6,1/6,-1/6) x,x+1/3,-x+1/3
 => SYMM( 59): -z+1/2,-x+1/2,y+1/2               Symbol: 3+ (-1/6,1/6,1/6) x,-x+1/3,-x+2/3
 => SYMM( 60): z+1/2,-x+1/2,-y+1/2               Symbol: 3- (1/6,-1/6,1/6) x,-x+2/3,x-1/3
 => SYMM( 61): y+1/2,x+1/2,z+1/2                 Symbol: n (1/2,1/2,1/2) x,x,z
 => SYMM( 62): -y+1/2,x+1/2,-z+1/2               Symbol: -4- 0,1/2,z; 0,1/2,1/4
 => SYMM( 63): y+1/2,-x+1/2,-z+1/2               Symbol: -4+ 1/2,0,z; 1/2,0,1/4
 => SYMM( 64): -y+1/2,-x+1/2,z+1/2               Symbol: c x,-x+1/2,z
 => SYMM( 65): z+1/2,y+1/2,x+1/2                 Symbol: n (1/2,1/2,1/2) x,y,x
 => SYMM( 66): -z+1/2,-y+1/2,x+1/2               Symbol: -4+ 0,y,1/2; 0,1/4,1/2
 => SYMM( 67): -z+1/2,y+1/2,-x+1/2               Symbol: b x,y,-x+1/2
 => SYMM( 68): z+1/2,-y+1/2,-x+1/2               Symbol: -4- 1/2,y,0; 1/2,1/4,0
 => SYMM( 69): x+1/2,z+1/2,y+1/2                 Symbol: n (1/2,1/2,1/2) x,y,y
 => SYMM( 70): x+1/2,-z+1/2,-y+1/2               Symbol: a x,y,-y+1/2
 => SYMM( 71): -x+1/2,-z+1/2,y+1/2               Symbol: -4- x,0,1/2; 1/4,0,1/2
 => SYMM( 72): -x+1/2,z+1/2,-y+1/2               Symbol: -4+ x,1/2,0; 1/4,1/2,0
 => SYMM( 73): -x+1/2,-y+1/2,-z+1/2              Symbol: -1 1/4,1/4,1/4
 => SYMM( 74): -x+1/2,y+1/2,z+1/2                Symbol: n (0,1/2,1/2) 1/4,y,z
 => SYMM( 75): x+1/2,-y+1/2,z+1/2                Symbol: n (1/2,0,1/2) x,1/4,z
 => SYMM( 76): x+1/2,y+1/2,-z+1/2                Symbol: n (1/2,1/2,0) x,y,1/4
 => SYMM( 77): -y+1/2,-z+1/2,-x+1/2              Symbol: -3- x,x,x; 1/4,1/4,1/4
 => SYMM( 78): y+1/2,z+1/2,-x+1/2                Symbol: -3+ x,-x+1,x-1; 3/4,1/4,-1/4
 => SYMM( 79): -y+1/2,z+1/2,x+1/2                Symbol: -3+ x,x+1,-x; -1/4,3/4,1/4
 => SYMM( 80): y+1/2,-z+1/2,x+1/2                Symbol: -3- x,-x,-x+1; 1/4,-1/4,3/4
 => SYMM( 81): -z+1/2,-x+1/2,-y+1/2              Symbol: -3+ x,x,x; 1/4,1/4,1/4
 => SYMM( 82): z+1/2,-x+1/2,y+1/2                Symbol: -3- x,x-1,-x+1; 3/4,-1/4,1/4
 => SYMM( 83): z+1/2,x+1/2,-y+1/2                Symbol: -3+ x,-x+1,-x; 1/4,3/4,-1/4
 => SYMM( 84): -z+1/2,x+1/2,y+1/2                Symbol: -3- x,-x,x+1; -1/4,1/4,3/4
 => SYMM( 85): -y+1/2,-x+1/2,-z+1/2              Symbol: 2 x,-x+1/2,1/4
 => SYMM( 86): y+1/2,-x+1/2,z+1/2                Symbol: 4- (0,0,1/2) 1/2,0,z
 => SYMM( 87): -y+1/2,x+1/2,z+1/2                Symbol: 4+ (0,0,1/2) 0,1/2,z
 => SYMM( 88): y+1/2,x+1/2,-z+1/2                Symbol: 2 (1/2,1/2,0) x,x,1/4
 => SYMM( 89): -z+1/2,-y+1/2,-x+1/2              Symbol: 2 x,1/4,-x+1/2
 => SYMM( 90): z+1/2,y+1/2,-x+1/2                Symbol: 4+ (0,1/2,0) 1/2,y,0
 => SYMM( 91): z+1/2,-y+1/2,x+1/2                Symbol: 2 (1/2,0,1/2) x,1/4,x
 => SYMM( 92): -z+1/2,y+1/2,x+1/2                Symbol: 4- (0,1/2,0) 0,y,1/2
 => SYMM( 93): -x+1/2,-z+1/2,-y+1/2              Symbol: 2 1/4,y,-y+1/2
 => SYMM( 94): -x+1/2,z+1/2,y+1/2                Symbol: 2 (0,1/2,1/2) 1/4,y,y
 => SYMM( 95): x+1/2,z+1/2,-y+1/2                Symbol: 4- (1/2,0,0) x,1/2,0
 => SYMM( 96): x+1/2,-z+1/2,y+1/2                Symbol: 4+ (1/2,0,0) x,0,1/2

 => Initial parameters ==>
 Atom    Ntyp                  X         Y         Z         B         occ.         in  fin  Spc  Mult
                             B11       B22       B33       B12       B13       B23
 V      V                  0.00000   0.00000   0.00000   0.00000   0.02083           0    0    0    2
                 Codes:    0.00000   0.00000   0.00000   0.00000   0.00000

 => IT IS ASSUMED THAT THE FIRST GIVEN SITE IS FULLY OCCUPIED 
    OR THE FIRST AND SECOND ATOMS ARE IN THE SAME SITE WITH TOTAL FULL OCCUPATION
  (if this is not the case, change the order of atoms to obtain correct values for the content of the unit cell)
    The phase contains sites partially occupied
      -> Atom: V   ,  Chemical element: V   Atomic Mass:    50.9414
 => The given value of ATZ is        101.85 the program has calculated:         101.85
    The value of ATZ given in the input PCR file will be used for quantitative analysis
 => The chemical content of the unit cell is: 
       2.0000 V      
 => The normalized site occupation numbers in % are: 
     100.0000 V        
 => The density (volumic mass) of the compound is:    6.118 g/cm3

 =>-------> PROFILE PARAMETERS FOR PATTERN:  1

 => Overall scale factor:   0.278911E-03
 => ETA (p-Voigt) OR M (Pearson VII):   1.9853
 => Overall temperature factor:      0.00000
 => Halfwidth U,V,W:      0.11842    -0.08652     0.02242
 => X and Y parameters:       0.0054      0.0000
 => Direct cell parameters:    3.0240   3.0240   3.0240  90.0000  90.0000  90.0000
 => Preferred orientation parameters:   0.0000  0.0000
 => Asymmetry parameters     :      0.00000     0.00000     0.00000     0.00000
 => Strain parameters        :      0.00000     0.00000     0.00000
 => Size   parameters        :     -0.00180     0.00000

 ==> CODEWORDS FOR PROFILE PARAMETERS of PATTERN#  1

 => Overall scale factor:   21.000
 => ETA (p-Voigt) OR M (Pearson VII):    0.000
 => Overall temperature factor:    0.000
 => Halfwidth U,V,W:    0.000   0.000   0.000
 => X and Y parameters:    0.000   0.000
 => Direct cell parameters:    0.000   0.000   0.000   0.000   0.000   0.000
 => Preferred orientation parameters:    0.000   0.000
 => Asymmetry parameters     :    0.000   0.000   0.000   0.000
 => Strain parameters        :    0.000   0.000   0.000
 => Size   parameters        :   31.000   0.000

 => Cell constraints according to Laue symmetry: m-3m 

        Metric information:
        -------------------

 => Direct cell parameters:

         a =       3.0240      b =       3.0240      c =       3.0240
     alpha =       90.000   beta =       90.000  gamma =       90.000
                        Direct Cell Volume =      27.6532

 => Reciprocal cell parameters:

         a*=     0.330688      b*=     0.330688      c*=     0.330688
     alpha*=       90.000   beta*=       90.000  gamma*=       90.000
                    Reciprocal Cell Volume =   0.03616219

 => Direct and Reciprocal Metric Tensors:

                   GD                                       GR
      9.1446      0.0000      0.0000          0.109354    0.000000    0.000000
      0.0000      9.1446      0.0000          0.000000    0.109354    0.000000
      0.0000      0.0000      9.1446          0.000000    0.000000    0.109354

 =>  Cartesian frame: x // a; z is along c*; y is within the ab-plane   

     Crystal_to_Orthonormal_Matrix              Orthonormal_to_Crystal Matrix
              Cr_Orth_cel                               Orth_Cr_cel  
      3.0240      0.0000      0.0000          0.330688   -0.000000   -0.000000
      0.0000      3.0240      0.0000          0.000000    0.330688   -0.000000
      0.0000      0.0000      3.0240          0.000000    0.000000    0.330688

     Busing-Levy B-matrix: Hc=B.H            Inverse of the Busing-Levy B-matrix
                BL_M                                      BL_Minv  
    0.330688    0.000000    0.000000            3.0240     -0.0000     -0.0000
    0.000000    0.330688   -0.000000            0.0000      3.0240      0.0000
    0.000000    0.000000    0.330688            0.0000      0.0000      3.0240

 => Laue symmetry m-3m  will be used to generate HKL for pattern#   1
 => Reflections generated between S(1/d)min:  0.1129 A-1 and S(1/d)max:  0.9312 A-1
 =>                                    dmax:  8.8599 A   and      dmin:  1.0739 A
 => The number of reflections generated is:      3
 => The max. scatt. variable (gen.ref.) is:        91.6614
 => Scattering coefficients from internal table


 => X-ray scattering coeff. (A1, B1, A2,...C, f(0), Z, Dfp,Dfpp)

 V      10.2971   6.8657   7.3511   0.4385   2.0703  26.8938   2.0571 102.4780   1.2199  22.9955  23.0000   0.0350   2.1100

 No.  Code    H   K   L   Mult       Hw     2theta/TOF       L-factor    d-spacing      TOF_alpha      TOF_Beta
    1   1      1   1   0    12      0.0678     42.2288      6.1912      0.1298      0.0000      0.0000
    2   2      1   1   0    12      0.0679     42.3389      6.1557      0.1304      0.0000      0.0000
    3   1      2   0   0     6      0.1014     61.2537      2.7101      0.2595      0.0000      0.0000
    4   2      2   0   0     6      0.1019     61.4224      2.6940      0.2608      0.0000      0.0000
    5   1      2   1   1    24      0.1609     77.2088      1.7168      0.3893      0.0000      0.0000
    6   2      2   1   1    24      0.1619     77.4364      1.7085      0.3912      0.0000      0.0000

     --------------------------------------------------------------
      SYMBOLIC NAMES AND INITIAL VALUES OF PARAMETERS TO BE VARIED:
     --------------------------------------------------------------

      ->  Parameter number    1   -> Symbolic Name:                                          Zero_pat1   -0.62830001E-01
      ->  Parameter number    2   -> Symbolic Name:                                     Scale_ph1_pat1    0.27891109E-03
      ->  Parameter number    3   -> Symbolic Name:                                    G-Size_ph1_pat1   -0.18000000E-02
      ->  Parameter number    4   -> Symbolic Name:                                         Bck_0_pat1     296.06299    
  
 
 => No optimization for routine tasks
 ++++++++++++++++++++++++++++++++++++++++++++++++++++++++++++++++++++++++++++++++++++++++++++++++++++++++++++++++++++++++

 => CYCLE No.:    1
 ---------------------------------------------------------------------------------------
 => Phase  1 Name: Second edition. Interscience Publishers, New York, New York           
 ---------------------------------------------------------------------------------------
 => New parameters, shifts, and standard deviations

 Atom        x       dx      sx       y       dy      sy       z       dz      sz       B       dB      sB      occ.    docc.   socc.

 V        0.00000 0.00000 0.00000  0.00000 0.00000 0.00000  0.00000 0.00000 0.00000  0.00000 0.00000 0.00000  0.02083 0.00000 0.00000

 ==> PROFILE PARAMETERS FOR PATTERN#  1

 => Overall scale factor:      0.000278911    -0.000000000     0.000004539
 => Eta(p-Voigt) or m(Pearson VII):   1.985300  0.000000  0.000000
 => Overall tem. factor:     0.000000    0.000000    0.000000
 => Halfwidth parameters: 
         0.118419    0.000000    0.000000
        -0.086524    0.000000    0.000000
         0.022423    0.000000    0.000000
 => Cell parameters: 
        3.024000    0.000000    0.000000
        3.024000    0.000000    0.000000
        3.024000    0.000000    0.000000
       90.000000    0.000000    0.000000
       90.000000    0.000000    0.000000
       90.000000    0.000000    0.000000
 => Preferred orientation: 
         0.000000    0.000000    0.000000
         0.000000    0.000000    0.000000
 => Asymmetry parameters: 
         0.000000    0.000000    0.000000
         0.000000    0.000000    0.000000
         0.000000    0.000000    0.000000
         0.000000    0.000000    0.000000
 => X and Y parameters: 
         0.005383    0.000000    0.000000
         0.000000    0.000000    0.000000
 => Strain parameters: 
         0.000000    0.000000    0.000000
         0.000000    0.000000    0.000000
         0.000000    0.000000    0.000000
 => Size   parameters (G,L): 
        -0.001800   -0.000000    0.000184
         0.000000    0.000000    0.000000

 ==> GLOBAL PARAMETERS FOR PATTERN#  1


 => Zero-point:    -0.0628   -0.0000    0.0014
 => Background Polynomial Parameters ==>
       296.94     0.88078     0.10790E-01
       0.0000      0.0000      0.0000    
       0.0000      0.0000      0.0000    
       0.0000      0.0000      0.0000    
       0.0000      0.0000      0.0000    
       0.0000      0.0000      0.0000    

 => Cos( theta)-shift parameter :  -0.0100  0.0000  0.0000
 => Sin(2theta)-shift parameter :  -0.0050  0.0000  0.0000

 ==> RELIABILITY FACTORS WITH ALL NON-EXCLUDED POINTS FOR PATTERN:  1

 => R-Factors:   74.0      83.2     Chi2:  1.28     DW-Stat.:  0.0047   Patt#:  1
 => Expected :            73.4                                1.9317
 => Deviance :  601.         Dev*:   0.000    
 => GoF-index:  1.1         Sqrt(Residual/N)
 => N-P+C:  7997

 =>    SumYdif       SumYobs      SumYcal      SumwYobsSQ     Residual    Condition
     0.1097E+05    0.1483E+05     4230.        0.1483E+05    0.1026E+05    0.5842E+07


 => Conventional Rietveld Rp,Rwp,Re and Chi2:   74.0      83.2      73.4      1.283    
 => (Values obtained using Ynet, but true sigma(y))
 =>  SumYnet, Sum(w Ynet**2):     0.1483E+05    0.1483E+05


 ==> RELIABILITY FACTORS FOR POINTS WITH BRAGG CONTRIBUTIONS FOR PATTERN:  1

 => R-Factors:   22.6      28.7     Chi2: 0.709     DW-Stat.:  0.1181   Patt#:
 => Expected :            34.1                                1.7548
 => Deviance :  601.         Dev*:         NaN
 => GoF-index: 0.84         Sqrt(Residual/N)
 => N-P+C:   579

 =>    SumYdif       SumYobs      SumYcal      SumwYobsSQ     Residual    Condition
      1125.         4986.         4230.         4986.         410.5        0.5842E+07


 => Conventional Rietveld Rp,Rwp,Re and Chi2:   22.6      28.7      34.1     0.7091    
 => (Values obtained using Ynet, but true sigma(y))
 =>  SumYnet, Sum(w Ynet**2):      4986.         4986.    


 => Global user-weigthed Chi2 (Bragg contrib.):  0.709    

 => ---------> Pattern#  1
 => Phase:  1
 =>    Bragg R-factor:  15.0    
 =>    RF-factor     :  10.6    
 ++++++++++++++++++++++++++++++++++++++++++++++++++++++++++++++++++++++++++++++++++++++++++++++++++++++++++++++++++++++++

 => CYCLE No.:    2
 ---------------------------------------------------------------------------------------
 => Phase  1 Name: Second edition. Interscience Publishers, New York, New York           
 ---------------------------------------------------------------------------------------
 => New parameters, shifts, and standard deviations

 Atom        x       dx      sx       y       dy      sy       z       dz      sz       B       dB      sB      occ.    docc.   socc.

 V        0.00000 0.00000 0.00000  0.00000 0.00000 0.00000  0.00000 0.00000 0.00000  0.00000 0.00000 0.00000  0.02083 0.00000 0.00000

 ==> PROFILE PARAMETERS FOR PATTERN#  1

 => Overall scale factor:      0.000278911    -0.000000000     0.000004539
 => Eta(p-Voigt) or m(Pearson VII):   1.985300  0.000000  0.000000
 => Overall tem. factor:     0.000000    0.000000    0.000000
 => Halfwidth parameters: 
         0.118419    0.000000    0.000000
        -0.086524    0.000000    0.000000
         0.022423    0.000000    0.000000
 => Cell parameters: 
        3.024000    0.000000    0.000000
        3.024000    0.000000    0.000000
        3.024000    0.000000    0.000000
       90.000000    0.000000    0.000000
       90.000000    0.000000    0.000000
       90.000000    0.000000    0.000000
 => Preferred orientation: 
         0.000000    0.000000    0.000000
         0.000000    0.000000    0.000000
 => Asymmetry parameters: 
         0.000000    0.000000    0.000000
         0.000000    0.000000    0.000000
         0.000000    0.000000    0.000000
         0.000000    0.000000    0.000000
 => X and Y parameters: 
         0.005383    0.000000    0.000000
         0.000000    0.000000    0.000000
 => Strain parameters: 
         0.000000    0.000000    0.000000
         0.000000    0.000000    0.000000
         0.000000    0.000000    0.000000
 => Size   parameters (G,L): 
        -0.001800   -0.000000    0.000184
         0.000000    0.000000    0.000000

 ==> GLOBAL PARAMETERS FOR PATTERN#  1


 => Zero-point:    -0.0628   -0.0000    0.0014
 => Background Polynomial Parameters ==>
       297.82     0.88078     0.10790E-01
       0.0000      0.0000      0.0000    
       0.0000      0.0000      0.0000    
       0.0000      0.0000      0.0000    
       0.0000      0.0000      0.0000    
       0.0000      0.0000      0.0000    

 => Cos( theta)-shift parameter :  -0.0100  0.0000  0.0000
 => Sin(2theta)-shift parameter :  -0.0050  0.0000  0.0000

 ==> RELIABILITY FACTORS WITH ALL NON-EXCLUDED POINTS FOR PATTERN:  1

 => R-Factors:   74.0      83.2     Chi2:  1.28     DW-Stat.:  0.0047   Patt#:  1
 => Expected :            73.4                                1.9317
 => Deviance :  601.         Dev*:   0.000    
 => GoF-index:  1.1         Sqrt(Residual/N)
 => N-P+C:  7997

 =>    SumYdif       SumYobs      SumYcal      SumwYobsSQ     Residual    Condition
     0.1097E+05    0.1483E+05     4230.        0.1483E+05    0.1026E+05    0.5842E+07


 => Conventional Rietveld Rp,Rwp,Re and Chi2:   74.0      83.2      73.4      1.283    
 => (Values obtained using Ynet, but true sigma(y))
 =>  SumYnet, Sum(w Ynet**2):     0.1483E+05    0.1483E+05


 ==> RELIABILITY FACTORS FOR POINTS WITH BRAGG CONTRIBUTIONS FOR PATTERN:  1

 => R-Factors:   22.6      28.7     Chi2: 0.709     DW-Stat.:  0.1181   Patt#:
 => Expected :            34.1                                1.7548
 => Deviance :  601.         Dev*:         NaN
 => GoF-index: 0.84         Sqrt(Residual/N)
 => N-P+C:   579

 =>    SumYdif       SumYobs      SumYcal      SumwYobsSQ     Residual    Condition
      1125.         4986.         4230.         4986.         410.5        0.5842E+07


 => Conventional Rietveld Rp,Rwp,Re and Chi2:   22.6      28.7      34.1     0.7091    
 => (Values obtained using Ynet, but true sigma(y))
 =>  SumYnet, Sum(w Ynet**2):      4986.         4986.    


 => Global user-weigthed Chi2 (Bragg contrib.):  0.709    

 => ---------> Pattern#  1
 => Phase:  1
 =>    Bragg R-factor:  15.0    
 =>    RF-factor     :  10.6    
 ++++++++++++++++++++++++++++++++++++++++++++++++++++++++++++++++++++++++++++++++++++++++++++++++++++++++++++++++++++++++

 => CYCLE No.:    3
 ---------------------------------------------------------------------------------------
 => Phase  1 Name: Second edition. Interscience Publishers, New York, New York           
 ---------------------------------------------------------------------------------------
 => New parameters, shifts, and standard deviations

 Atom        x       dx      sx       y       dy      sy       z       dz      sz       B       dB      sB      occ.    docc.   socc.

 V        0.00000 0.00000 0.00000  0.00000 0.00000 0.00000  0.00000 0.00000 0.00000  0.00000 0.00000 0.00000  0.02083 0.00000 0.00000

 ==> PROFILE PARAMETERS FOR PATTERN#  1

 => Overall scale factor:      0.000278911     0.000000001     0.000004539
 => Eta(p-Voigt) or m(Pearson VII):   1.985300  0.000000  0.000000
 => Overall tem. factor:     0.000000    0.000000    0.000000
 => Halfwidth parameters: 
         0.118419    0.000000    0.000000
        -0.086524    0.000000    0.000000
         0.022423    0.000000    0.000000
 => Cell parameters: 
        3.024000    0.000000    0.000000
        3.024000    0.000000    0.000000
        3.024000    0.000000    0.000000
       90.000000    0.000000    0.000000
       90.000000    0.000000    0.000000
       90.000000    0.000000    0.000000
 => Preferred orientation: 
         0.000000    0.000000    0.000000
         0.000000    0.000000    0.000000
 => Asymmetry parameters: 
         0.000000    0.000000    0.000000
         0.000000    0.000000    0.000000
         0.000000    0.000000    0.000000
         0.000000    0.000000    0.000000
 => X and Y parameters: 
         0.005383    0.000000    0.000000
         0.000000    0.000000    0.000000
 => Strain parameters: 
         0.000000    0.000000    0.000000
         0.000000    0.000000    0.000000
         0.000000    0.000000    0.000000
 => Size   parameters (G,L): 
        -0.001800   -0.000000    0.000184
         0.000000    0.000000    0.000000

 ==> GLOBAL PARAMETERS FOR PATTERN#  1


 => Zero-point:    -0.0628   -0.0000    0.0014
 => Background Polynomial Parameters ==>
       298.71     0.88078     0.10790E-01
       0.0000      0.0000      0.0000    
       0.0000      0.0000      0.0000    
       0.0000      0.0000      0.0000    
       0.0000      0.0000      0.0000    
       0.0000      0.0000      0.0000    

 => Cos( theta)-shift parameter :  -0.0100  0.0000  0.0000
 => Sin(2theta)-shift parameter :  -0.0050  0.0000  0.0000

 ==> RELIABILITY FACTORS WITH ALL NON-EXCLUDED POINTS FOR PATTERN:  1

 => R-Factors:   74.0      83.2     Chi2:  1.28     DW-Stat.:  0.0047   Patt#:  1
 => Expected :            73.4                                1.9317
 => Deviance :  601.         Dev*:   0.000    
 => GoF-index:  1.1         Sqrt(Residual/N)
 => N-P+C:  7997

 =>    SumYdif       SumYobs      SumYcal      SumwYobsSQ     Residual    Condition
     0.1097E+05    0.1483E+05     4230.        0.1483E+05    0.1026E+05    0.5842E+07


 => Conventional Rietveld Rp,Rwp,Re and Chi2:   74.0      83.2      73.4      1.283    
 => (Values obtained using Ynet, but true sigma(y))
 =>  SumYnet, Sum(w Ynet**2):     0.1483E+05    0.1483E+05


 ==> RELIABILITY FACTORS FOR POINTS WITH BRAGG CONTRIBUTIONS FOR PATTERN:  1

 => R-Factors:   22.6      28.7     Chi2: 0.709     DW-Stat.:  0.1181   Patt#:
 => Expected :            34.1                                1.7548
 => Deviance :  601.         Dev*:         NaN
 => GoF-index: 0.84         Sqrt(Residual/N)
 => N-P+C:   579

 =>    SumYdif       SumYobs      SumYcal      SumwYobsSQ     Residual    Condition
      1125.         4986.         4230.         4986.         410.5        0.5842E+07


 => Conventional Rietveld Rp,Rwp,Re and Chi2:   22.6      28.7      34.1     0.7090    
 => (Values obtained using Ynet, but true sigma(y))
 =>  SumYnet, Sum(w Ynet**2):      4986.         4986.    


 => Global user-weigthed Chi2 (Bragg contrib.):  0.709    

 => ---------> Pattern#  1
 => Phase:  1
 =>    Bragg R-factor:  15.0    
 =>    RF-factor     :  10.6    
 ++++++++++++++++++++++++++++++++++++++++++++++++++++++++++++++++++++++++++++++++++++++++++++++++++++++++++++++++++++++++

 => CYCLE No.:    4
 ---------------------------------------------------------------------------------------
 => Phase  1 Name: Second edition. Interscience Publishers, New York, New York           
 ---------------------------------------------------------------------------------------
 => New parameters, shifts, and standard deviations

 Atom        x       dx      sx       y       dy      sy       z       dz      sz       B       dB      sB      occ.    docc.   socc.

 V        0.00000 0.00000 0.00000  0.00000 0.00000 0.00000  0.00000 0.00000 0.00000  0.00000 0.00000 0.00000  0.02083 0.00000 0.00000

 ==> PROFILE PARAMETERS FOR PATTERN#  1

 => Overall scale factor:      0.000278911    -0.000000000     0.000004539
 => Eta(p-Voigt) or m(Pearson VII):   1.985300  0.000000  0.000000
 => Overall tem. factor:     0.000000    0.000000    0.000000
 => Halfwidth parameters: 
         0.118419    0.000000    0.000000
        -0.086524    0.000000    0.000000
         0.022423    0.000000    0.000000
 => Cell parameters: 
        3.024000    0.000000    0.000000
        3.024000    0.000000    0.000000
        3.024000    0.000000    0.000000
       90.000000    0.000000    0.000000
       90.000000    0.000000    0.000000
       90.000000    0.000000    0.000000
 => Preferred orientation: 
         0.000000    0.000000    0.000000
         0.000000    0.000000    0.000000
 => Asymmetry parameters: 
         0.000000    0.000000    0.000000
         0.000000    0.000000    0.000000
         0.000000    0.000000    0.000000
         0.000000    0.000000    0.000000
 => X and Y parameters: 
         0.005383    0.000000    0.000000
         0.000000    0.000000    0.000000
 => Strain parameters: 
         0.000000    0.000000    0.000000
         0.000000    0.000000    0.000000
         0.000000    0.000000    0.000000
 => Size   parameters (G,L): 
        -0.001800   -0.000000    0.000184
         0.000000    0.000000    0.000000

 ==> GLOBAL PARAMETERS FOR PATTERN#  1


 => Zero-point:    -0.0628   -0.0000    0.0014
 => Background Polynomial Parameters ==>
       299.59     0.88078     0.10790E-01
       0.0000      0.0000      0.0000    
       0.0000      0.0000      0.0000    
       0.0000      0.0000      0.0000    
       0.0000      0.0000      0.0000    
       0.0000      0.0000      0.0000    

 => Cos( theta)-shift parameter :  -0.0100  0.0000  0.0000
 => Sin(2theta)-shift parameter :  -0.0050  0.0000  0.0000

 ==> RELIABILITY FACTORS WITH ALL NON-EXCLUDED POINTS FOR PATTERN:  1

 => R-Factors:   74.0      83.2     Chi2:  1.28     DW-Stat.:  0.0047   Patt#:  1
 => Expected :            73.4                                1.9317
 => Deviance :  601.         Dev*:   0.000    
 => GoF-index:  1.1         Sqrt(Residual/N)
 => N-P+C:  7997

 =>    SumYdif       SumYobs      SumYcal      SumwYobsSQ     Residual    Condition
     0.1097E+05    0.1483E+05     4230.        0.1483E+05    0.1026E+05    0.5842E+07


 => Conventional Rietveld Rp,Rwp,Re and Chi2:   74.0      83.2      73.4      1.283    
 => (Values obtained using Ynet, but true sigma(y))
 =>  SumYnet, Sum(w Ynet**2):     0.1483E+05    0.1483E+05


 ==> RELIABILITY FACTORS FOR POINTS WITH BRAGG CONTRIBUTIONS FOR PATTERN:  1

 => R-Factors:   22.6      28.7     Chi2: 0.709     DW-Stat.:  0.1181   Patt#:
 => Expected :            34.1                                1.7548
 => Deviance :  601.         Dev*:         NaN
 => GoF-index: 0.84         Sqrt(Residual/N)
 => N-P+C:   579

 =>    SumYdif       SumYobs      SumYcal      SumwYobsSQ     Residual    Condition
      1125.         4986.         4230.         4986.         410.5        0.5842E+07


 => Conventional Rietveld Rp,Rwp,Re and Chi2:   22.6      28.7      34.1     0.7090    
 => (Values obtained using Ynet, but true sigma(y))
 =>  SumYnet, Sum(w Ynet**2):      4986.         4986.    


 => Global user-weigthed Chi2 (Bragg contrib.):  0.709    

 => ---------> Pattern#  1
 => Phase:  1
 =>    Bragg R-factor:  15.0    
 =>    RF-factor     :  10.6    
 ++++++++++++++++++++++++++++++++++++++++++++++++++++++++++++++++++++++++++++++++++++++++++++++++++++++++++++++++++++++++

 => CYCLE No.:    5
 ---------------------------------------------------------------------------------------
 => Phase  1 Name: Second edition. Interscience Publishers, New York, New York           
 ---------------------------------------------------------------------------------------
 => New parameters, shifts, and standard deviations

 Atom        x       dx      sx       y       dy      sy       z       dz      sz       B       dB      sB      occ.    docc.   socc.

 V        0.00000 0.00000 0.00000  0.00000 0.00000 0.00000  0.00000 0.00000 0.00000  0.00000 0.00000 0.00000  0.02083 0.00000 0.00000

 ==> PROFILE PARAMETERS FOR PATTERN#  1

 => Overall scale factor:      0.000278911    -0.000000000     0.000004539
 => Eta(p-Voigt) or m(Pearson VII):   1.985300  0.000000  0.000000
 => Overall tem. factor:     0.000000    0.000000    0.000000
 => Halfwidth parameters: 
         0.118419    0.000000    0.000000
        -0.086524    0.000000    0.000000
         0.022423    0.000000    0.000000
 => Cell parameters: 
        3.024000    0.000000    0.000000
        3.024000    0.000000    0.000000
        3.024000    0.000000    0.000000
       90.000000    0.000000    0.000000
       90.000000    0.000000    0.000000
       90.000000    0.000000    0.000000
 => Preferred orientation: 
         0.000000    0.000000    0.000000
         0.000000    0.000000    0.000000
 => Asymmetry parameters: 
         0.000000    0.000000    0.000000
         0.000000    0.000000    0.000000
         0.000000    0.000000    0.000000
         0.000000    0.000000    0.000000
 => X and Y parameters: 
         0.005383    0.000000    0.000000
         0.000000    0.000000    0.000000
 => Strain parameters: 
         0.000000    0.000000    0.000000
         0.000000    0.000000    0.000000
         0.000000    0.000000    0.000000
 => Size   parameters (G,L): 
        -0.001800   -0.000000    0.000184
         0.000000    0.000000    0.000000

 ==> GLOBAL PARAMETERS FOR PATTERN#  1


 => Zero-point:    -0.0628   -0.0000    0.0014
 => Background Polynomial Parameters ==>
       300.47     0.88078     0.10790E-01
       0.0000      0.0000      0.0000    
       0.0000      0.0000      0.0000    
       0.0000      0.0000      0.0000    
       0.0000      0.0000      0.0000    
       0.0000      0.0000      0.0000    

 => Cos( theta)-shift parameter :  -0.0100  0.0000  0.0000
 => Sin(2theta)-shift parameter :  -0.0050  0.0000  0.0000

 ==> RELIABILITY FACTORS WITH ALL NON-EXCLUDED POINTS FOR PATTERN:  1

 => R-Factors:   74.0      83.2     Chi2:  1.28     DW-Stat.:  0.0047   Patt#:  1
 => Expected :            73.4                                1.9317
 => Deviance :  601.         Dev*:   0.000    
 => GoF-index:  1.1         Sqrt(Residual/N)
 => N-P+C:  7997

 =>    SumYdif       SumYobs      SumYcal      SumwYobsSQ     Residual    Condition
     0.1097E+05    0.1483E+05     4230.        0.1483E+05    0.1026E+05    0.5842E+07


 => Conventional Rietveld Rp,Rwp,Re and Chi2:   74.0      83.2      73.4      1.283    
 => (Values obtained using Ynet, but true sigma(y))
 =>  SumYnet, Sum(w Ynet**2):     0.1483E+05    0.1483E+05
