Repository: Bhargav-Naidu-29/Study-of-Growth-Techniques-and-Structural-Analysis-of-2D-van-der-Waals-Material

# Study-of-Growth-Techniques-and-Structural-Analysis-of-2D-van-der-Waals-Material

## 📘 Overview

This project focuses on the structural analysis of **2D van der Waals (vdW) materials**, particularly **PbTaSe₂**, using experimental XRD data. The project emphasizes the refinement process and crystallographic characterization in the absence of synthesis infrastructure, applying advanced tools like FullProf and Match! for data analysis.

---

## 🧪 Objectives

- Analyze PbTaSe₂ crystal structure using powder XRD data.
- Perform phase identification via **Match!** software.
- Refine diffraction data using **FullProf**, addressing challenges like texture and impurity peaks.
- Compare experimental parameters with reference datasets from the **Materials Project**.

---

## 🔧 Tools and Technologies

- 🔍 **Match!** for phase identification  
- 🧬 **FullProf Suite** for Rietveld refinement  
- 📊 **Origin** for data preprocessing and filtering  
- 🧾 **Crystallographic Databases**: COD, Materials Project  
- 🖋️ **LaTeX** for report documentation  

---

## 🧱 Methodology

### 📌 Sample Preparation & XRD Scanning
- Vanadium used as a standard sample; PbTaSe₂ as the primary target.
- Powdered samples scanned using a Cu X-ray source (40 kV, 30 mA).
- Scan Range: 10°–90°  | Step Size: 0.01°  | Format: `.xy`

### 🔎 Phase Identification

- Match! software matched PbTaSe₂ to space group **P$\bar{3}$m1** from the Materials Project.
---

## ⚙️ Refinement Using FullProf

- Applied Rietveld refinement on both Vanadium and PbTaSe₂.
- Corrected for texture using **March–Dollase** model.
- Removed oil contamination peaks with **Origin**.
- Excluded ghost peaks from Kβ radiation using **Bragg’s Law validation**.

**Vanadium (Standard Sample):**

**PbTaSe₂ Final Refinement:**
---

## 📐 Texture Representation and Comparison

Texture (preferred orientation) was observed along the \( l \)-direction in PbTaSe₂, leading to intensity distortions. Below is a comparison of the database vs experimental data to show the impact:

<table>
<tr>
<td align="center"><strong>Database Reference</strong></td>
<td align="center"><strong>Experimental Data</strong></td>
</tr>
<tr>
<td><img src="graphs/PbTaSe2Database.png" width="100%"></td>
<td><img src="graphs/PbTaSe2Original.png" width="100%"></td>
</tr>
</table>

---

## 📊 Results Summary

| Parameter               | Experimental     | Materials Project |
|------------------------|------------------|-------------------|
| Crystal System         | Trigonal         | Trigonal          |
| Space Group            | P$\bar{3}$m1     | P$\bar{3}$m1      |
| Lattice Parameter \(a\)| 3.44 Å           | 3.435 Å           |
| Lattice Parameter \(c\)| 9.38 Å           | 9.365 Å           |
| Refined χ² Value       | 18.3             | N/A               |

---

## 🧠 Key Learnings

- Developed end-to-end crystallographic analysis skills from XRD data to final refinement.
- Understood and corrected practical issues: texture, impurity, and Kβ radiation effects.
- Validated experimental lattice parameters against reference datasets successfully.

---

## 📌 Conclusion

This project demonstrates how open-source tools can be leveraged for high-accuracy structural analysis of complex 2D materials. Despite limited synthesis infrastructure, key crystallographic properties of PbTaSe₂ were successfully identified, refined, and validated against standard databases.

---

> **Supervisor**: Dr. Ritu Gupta  
> **Course Code**: CP301  
> **Author**: Bhargav Naidu Palavalasa  
> [🔗 GitHub Repository](https://github.com/Bhargav-Naidu-29/Growth-Techniques-and-Structural-Analysis-of-2D-van-der-Waals-Materials)

File: Vanadium/AMS_DATA_Vanadium.pcr
COMM Second edition. Interscience Publishers, New York, New York
! Files => DAT-file: ,  PCR-file: C:\Users\palav\OneDrive\Desktop\Vanadium\AMS_DATA_Vanadium
!Job Npr Nph Nba Nex Nsc Nor Dum Iwg Ilo Ias Res Ste Nre Cry Uni Cor Opt Aut
   0   5   1   0   0   0   0   1   0   0   0   0   0   0   0   0   0   0   1
!
!Ipr Ppl Ioc Mat Pcr Ls1 Ls2 Ls3 NLI Prf Ins Rpa Sym Hkl Fou Sho Ana
   1   0   2   0   1   1   4   1   0   3   0   1   1   0   0   0   0
!
! Lambda1  Lambda2    Ratio    Bkpos    Wdt    Cthm     muR   AsyLim   Rpolarz  2nd-muR -> Patt# 1
 1.540560 1.544390  0.50000   40.000  8.0000  0.9100  0.0000    0.00    0.0000  0.0000
!
!NCY  Eps  R_at  R_an  R_pr  R_gl     Thmin       Step       Thmax    PSD    Sent0
 10  0.30  1.00  1.00  1.00  1.00     10.0000   0.010000    90.0000   0.000   0.000
!
!
       4    !Number of refined parameters
!
!  Zero    Code    SyCos    Code   SySin    Code  Lambda     Code MORE ->Patt# 1
 -0.06284   11.0 -0.01000    0.0 -0.00505    0.0 0.000000    0.00   0
!   Background coefficients/codes  for Pattern#  1  (Polynomial of 6th degree)
     304.871       0.000       0.000       0.000       0.000       0.000
       41.00        0.00        0.00        0.00        0.00        0.00
!-------------------------------------------------------------------------------
!  Data for PHASE number:   1  ==> Current R_Bragg for Pattern#  1:   0.0000
!-------------------------------------------------------------------------------
Second edition. Interscience Publishers, New York, New York
!
!Nat Dis Ang Pr1 Pr2 Pr3 Jbt Irf Isy Str Furth       ATZ    Nvk Npr More
   1   0   0 0.0 0.0 1.0   0   0   0   0   0        101.850   0   5   0
!
!
I m 3 m                  <--Space group symbol
!Atom   Typ       X        Y        Z     Biso       Occ     In Fin N_t Spc /Codes
V      V       0.00000  0.00000  0.00000  0.00000   0.02083   0   0   0    0  
                  0.00     0.00     0.00     0.00      0.00
!-------> Profile Parameters for Pattern #   1  ----> Phase #   1
!  Scale          Shape1      Bov      Str1      Str2      Str3   Strain-Model
 0.2789105E-03   1.98530   0.00000   0.00000   0.00000   0.00000       0
      21.00000     0.000     0.000     0.000     0.000     0.000
!       U            V            W             X            Y         GauSiz      LorSiz    Size-Model
     0.118419    -0.086524     0.022423     0.005383     0.000000    -0.001800     0.000000       0
         0.00         0.00         0.00         0.00         0.00        31.00         0.00
!     a          b         c        alpha      beta       gamma      #Cell Info
   3.024000   3.024000   3.024000  90.000000  90.000000  90.000000   
    0.00000    0.00000    0.00000    0.00000    0.00000    0.00000
!  Pref1    Pref2      Asy1     Asy2     Asy3     Asy4  
  0.00000  0.00000  0.00000  0.00000  0.00000  0.00000
     0.00     0.00     0.00     0.00     0.00     0.00
!  2Th1/TOF1    2Th2/TOF2  Pattern to plot
      10.000      90.000       1
